Repository: Pastorsimon1798/openglaze

# OpenGlaze
  <strong>Free ceramic glaze calculator, recipe manager, and UMF analyzer.<br>100% open source. Self-hosted. No paywalls.</strong>
  <a href="https://github.com/Pastorsimon1798/openglaze/actions/workflows/ci.yml">
  </a>
  <a href="https://github.com/Pastorsimon1798/openglaze/releases">
  </a>
  <a href="LICENSE">
  </a>
  <a href="https://www.python.org/">
  </a>
  <a href="https://www.docker.com/">
  </a>
  <a href="https://github.com/Pastorsimon1798/openglaze/stargazers">
  </a>
  <a href="#quick-start">Quick Start</a> •
  <a href="#features">Features</a> •
  <a href="#documentation">Docs</a> •
  <a href="#self-hosting">Self-Host</a> •

## Overview

OpenGlaze is a **free, open-source ceramic glaze management system** for potters, ceramic artists, and studios. It combines a **UMF calculator**, **CTE analysis engine**, **computational recipe optimizer**, and **AI-powered glaze consulting** — all in one self-hosted application.

Built by potters, for potters. Your glaze recipes stay on your infrastructure. No subscriptions. No feature gates. MIT licensed.

**Why OpenGlaze?**

- 🏠 **Own your data** — Self-host on your own server. Recipes never leave your studio.
- 🔓 **Truly open** — MIT licensed, no proprietary lock-in, full source code available
- 🧮 **Computational chemistry** — UMF calculator, CTE prediction, and recipe optimizer using stoichiometric analysis — not guesswork
- 🧠 **AI-powered** — Kama assistant understands glaze chemistry and answers technical questions
- 🎨 **Studio-ready** — Multi-user collaboration, role-based access, shared glaze libraries
- ☕ **Free forever** — No paywalls, no subscriptions, no feature gates. Voluntary support only.

## What is OpenGlaze?

OpenGlaze is a **ceramic glaze calculator and recipe management tool** designed for anyone working with glazes:

- **Hobby potters** who want to understand their glazes at the molecular level
- **Studio ceramicists** managing dozens of recipes and test firings
- **Educators** teaching glaze chemistry with transparent, reproducible tools
- **Production potters** optimizing recipes for consistency and cost

At its core, OpenGlaze automates the chemistry that ceramicists have historically done by hand or with spreadsheets: calculating Unity Molecular Formula (UMF), estimating thermal expansion coefficient (CTE), and suggesting material adjustments to achieve target properties.

### How It Compares

| Tool | What It Does | How OpenGlaze Fits |
|------|-------------|-------------------|
| **Glazy** | Recipe database & community | Export from Glazy → analyze & optimize in OpenGlaze |
| **DigitalFire** | Ceramic chemistry education & reference | Deep educational content; OpenGlaze is the practical calculator |
| **INSIGHT** | Desktop glaze calculation software | Similar chemistry engine; OpenGlaze is web-based, open-source, and self-hosted |
| **HyperGlaze** | Recipe database | Import recipes into OpenGlaze for UMF analysis |

OpenGlaze is not a replacement for these tools — it complements them. Many users maintain their recipe libraries in Glazy and use OpenGlaze for computational analysis and optimization.

## Quick Start

# Clone the repository
git clone https://github.com/Pastorsimon1798/openglaze.git
cd openglaze

# Copy environment file
cp .env.example .env

# Start the full stack
docker-compose up -d

# Access at http://localhost:8768
```

# Run
python server.py
```

Open http://localhost:8767 in your browser.

## Features

<table>
<tr>
<td width="50%">

### 🎨 Glaze Management
- Store unlimited glazes with chemistry, recipes, and visual references
- Track family relationships and base types
- **UMF calculator** with automatic oxide analysis and SiO₂:Al₂O₃ ratio
- Recipe scaling and batch calculator with cost estimation
- Food safety and cone range annotations (cone 06 through 10)

### 🧪 Experiment Pipeline
- 6-stage workflow: Ideation → Prediction → Application → Firing → Analysis → Documentation
- Photo documentation at each stage
- Structured firing log integration
- Result comparison and archiving
- Reproducibility tracking

</td>
</tr>
<tr>
<td width="50%">

## Customizing Studio Profiles

Studio profiles live in `ceramics-foundation/studios/`. To add your own:

1. Copy `studios/default/` → `studios/your-studio/`
2. Edit `profile.json`, `clays.json`, `kilns.json`
3. Add glaze collections to `glazes/*.yaml`
4. Update `seed_data.py` or create your own seed script

No code changes required — everything is data-driven.

## Data

The `ceramics-foundation/` directory contains canonical ceramic reference data:

- **30+ materials** with oxide analyses and aliases
- **19 oxides** with molecular weights, roles, and safety ratings
- **Firing schedules** for cone 06 through 10
- **UMF target ranges** and surface prediction thresholds
- **Layering rules** and material substitutions
- **Studio recipes** in YAML format

All data is versioned, sourced, and cited. See [ceramics-foundation/](ceramics-foundation/) for the full dataset.

File: archive/studios-default/glazes/class-cone5-oxidation.yaml
# Default Studio - Class Cone 5 Oxidation Collection
# Studio class glazes for Laguna B-Mix clay body
# Likely products from Laguna Clay Company and Artvark
#
# License: CC-BY-SA-4.0 (Free to use with attribution)

id: default-class-cone5-oxidation
name: Default Studio - Class Cone 5 Oxidation Collection
version: 1.0.0
author: Default Studio
license: CC-BY-SA-4.0
premium: false

description: |
  14 cone 5 oxidation glazes typical of class studio offerings at Default Studio.
  Likely Laguna Clay Company and Artvark dry powder glazes mixed in buckets.
  Electric kiln fired to Orton cone 5 (~2205°F / 1207°C) in oxidation.
  Designed for Laguna B-Mix 5 clay body.

tags:
  - cone5
  - oxidation
  - bmix
  - electric-kiln
  - class-studio
  - long-beach
  - bucket-mixed
  - dry-powder

glazes:
  # ==========================================================================
  # CLEAR / TRANSPARENT
  # ==========================================================================
  - name: Laguna Clear Gloss
    cone: "5"
    atmosphere: oxidation
    base_type: transparent
    surface: smooth
    color: clear
    transparency: transparent
    notes: |
      LIKELY: Laguna Clay Company Clear Gloss (A-Series or similar).
      Standard studio clear for cone 5 oxidation. Reliable over underglazes.
      Mix from dry powder, apply 2-3 medium coats.
      Source: Laguna Clay Company A-Series clear (CONFIDENCE: HIGH)
    recipe:
      - ingredient: Frit 3134
        amount: 30
        unit: "%"
      - ingredient: Nepheline Syenite
        amount: 25
        unit: "%"
      - ingredient: Silica
        amount: 20
        unit: "%"
      - ingredient: Kaolin (EPK)
        amount: 15
        unit: "%"
      - ingredient: Whiting
        amount: 5
        unit: "%"
      - ingredient: Bentonite
        amount: 2
        unit: "%"
      - ingredient: Zinc Oxide
        amount: 3
        unit: "%"

  - name: Laguna Satin Clear
    cone: "5"
    atmosphere: oxidation
    base_type: transparent
    surface: smooth
    color: clear
    transparency: transparent
    notes: |
      LIKELY: Laguna Clay Company Satin Clear.
      Alternative to gloss clear with softer sheen. Popular for functional ware.
      Mix from dry powder to typical dipping consistency.
      Source: Laguna Clay Company satin glaze series (CONFIDENCE: MEDIUM)
    recipe:
      - ingredient: Frit 3124
        amount: 30
        unit: "%"
      - ingredient: Nepheline Syenite
        amount: 20
        unit: "%"
      - ingredient: Silica
        amount: 18
        unit: "%"
      - ingredient: Kaolin (EPK)
        amount: 15
        unit: "%"
      - ingredient: Dolomite
        amount: 10
        unit: "%"
      - ingredient: Zinc Oxide
        amount: 5
        unit: "%"
      - ingredient: Bentonite
        amount: 2
        unit: "%"

  # ==========================================================================
  # WHITE / CREAM
  # ==========================================================================
  - name: Laguna White Gloss
    cone: "5"
    atmosphere: oxidation
    base_type: opaque
    surface: smooth
    color: white
    transparency: opaque
    notes: |
      LIKELY: Laguna Clay Company White Gloss A-Series.
      Standard studio white glaze. Good coverage, reliable results.
      Mix from dry powder, apply 2 coats for full coverage.
      Source: Laguna Clay Company A-Series white (CONFIDENCE: HIGH)
    recipe:
      - ingredient: Frit 3124
        amount: 25
        unit: "%"
      - ingredient: Nepheline Syenite
        amount: 20
        unit: "%"
      - ingredient: Silica
        amount: 18
        unit: "%"
      - ingredient: Kaolin (EPK)
        amount: 12
        unit: "%"
      - ingredient: Zircopax
        amount: 15
        unit: "%"
      - ingredient: Whiting
        amount: 5
        unit: "%"
      - ingredient: Bentonite
        amount: 2
        unit: "%"
      - ingredient: Zinc Oxide
        amount: 3
        unit: "%"

  # ==========================================================================
  # BLUE
  # ==========================================================================
  - name: Laguna Blue
    cone: "5"
    atmosphere: oxidation
    base_type: opaque
    surface: smooth
    color: blue
    transparency: semi-opaque
    notes: |
      LIKELY: Laguna Clay Company Blue A-Series or Ocean Blue.
      Popular cobalt-based blue studio glaze. Vibrant and reliable.
      Mix from dry powder, apply 2-3 thin coats.
      Source: Laguna Clay Company A-Series blue (CONFIDENCE: HIGH)
    recipe:
      - ingredient: Frit 3124
        amount: 25
        unit: "%"
      - ingredient: Nepheline Syenite
        amount: 20
        unit: "%"
      - ingredient: Silica
        amount: 18
        unit: "%"
      - ingredient: Kaolin (EPK)
        amount: 12
        unit: "%"
      - ingredient: Cobalt Carbonate
        amount: 2
        unit: "%"
      - ingredient: Copper Carbonate
        amount: 1
        unit: "%"
      - ingredient: Zinc Oxide
        amount: 5
        unit: "%"
      - ingredient: Whiting
        amount: 5
        unit: "%"
      - ingredient: Bentonite
        amount: 2
        unit: "%"
      - ingredient: Zircopax
        amount: 10
        unit: "%"

  - name: Laguna Turquoise
    cone: "5"
    atmosphere: oxidation
    base_type: semi-opaque
    surface: smooth
    color: turquoise
    transparency: semi-opaque
    notes: |
      LIKELY: Laguna Clay Company Turquoise or Artvark Turquoise.
      Copper-based turquoise, very popular in class studios.
      Electric kiln reliable. Mix from dry powder.
      Source: Laguna or Artvark turquoise series (CONFIDENCE: MEDIUM)
    recipe:
      - ingredient: Frit 3124
        amount: 25
        unit: "%"
      - ingredient: Nepheline Syenite
        amount: 20
        unit: "%"
      - ingredient: Silica
        amount: 18
        unit: "%"
      - ingredient: Kaolin (EPK)
        amount: 12
        unit: "%"
      - ingredient: Copper Carbonate
        amount: 4
        unit: "%"
      - ingredient: Zinc Oxide
        amount: 5
        unit: "%"
      - ingredient: Whiting
        amount: 8
        unit: "%"
      - ingredient: Bentonite
        amount: 2
        unit: "%"
      - ingredient: Tin Oxide
        amount: 2
        unit: "%"
      - ingredient: Rutile
        amount: 4
        unit: "%"

  - name: Artvark Deep Blue
    cone: "5"
    atmosphere: oxidation
    base_type: opaque
    surface: smooth
    color: dark blue
    transparency: opaque
    notes: |
      POSSIBLE: Artvark Deep Blue or Navy Blue.
      Rich cobalt blue glaze, darker than Laguna Blue.
      Alternative blue option for students. Mix from dry powder.
      Source: Artvark cone 5 blue glaze (CONFIDENCE: LOW-MEDIUM)
    recipe:
      - ingredient: Frit 3124
        amount: 25
        unit: "%"
      - ingredient: Nepheline Syenite
        amount: 20
        unit: "%"
      - ingredient: Silica
        amount: 18
        unit: "%"
      - ingredient: Kaolin (EPK)
        amount: 12
        unit: "%"
      - ingredient: Cobalt Carbonate
        amount: 4
        unit: "%"
      - ingredient: Zinc Oxide
        amount: 5
        unit: "%"
      - ingredient: Whiting
        amount: 8
        unit: "%"
      - ingredient: Bentonite
        amount: 2
        unit: "%"
      - ingredient: Zircopax
        amount: 6
        unit: "%"

  # ==========================================================================
  # GREEN
  # ==========================================================================
  - name: Artvark Green
    cone: "5"
    atmosphere: oxidation
    base_type: semi-opaque
    surface: smooth
    color: green
    transparency: semi-opaque
    notes: |
      POSSIBLE: Artvark Forest Green or Green.
      Copper-based green glaze, typical class studio offering.
      Reliable in electric kilns. Mix from dry powder.
      Source: Artvark cone 5 green glaze (CONFIDENCE: LOW-MEDIUM)
    recipe:
      - ingredient: Frit 3124
        amount: 25
        unit: "%"
      - ingredient: Nepheline Syenite
        amount: 20
        unit: "%"
      - ingredient: Silica
        amount: 18
        unit: "%"
      - ingredient: Kaolin (EPK)
        amount: 12
        unit: "%"
      - ingredient: Copper Carbonate
        amount: 5
        unit: "%"
      - ingredient: Zinc Oxide
        amount: 5
        unit: "%"
      - ingredient: Whiting
        amount: 8
        unit: "%"
      - ingredient: Bentonite
        amount: 2
        unit: "%"
      - ingredient: Rutile
        amount: 2
        unit: "%"
      - ingredient: Zircopax
        amount: 3
        unit: "%"

  # ==========================================================================
  # BROWN / EARTH TONES
  # ==========================================================================
  - name: Laguna Temmoku
    cone: "5"
    atmosphere: oxidation
    base_type: opaque
    surface: smooth
    color: brown
    transparency: semi-opaque
    notes: |
      LIKELY: Laguna Clay Company Temmoku or Brown.
      Classic iron-based temmoku brown. Very popular studio glaze.
      Beautiful amber breaks on edges. Mix from dry powder.
      Source: Laguna cone 5 temmoku/brown (CONFIDENCE: HIGH)
    recipe:
      - ingredient: Frit 3134
        amount: 25
        unit: "%"
      - ingredient: Nepheline Syenite
        amount: 20
        unit: "%"
      - ingredient: Silica
        amount: 18
        unit: "%"
      - ingredient: Kaolin (EPK)
        amount: 12
        unit: "%"
      - ingredient: Iron Oxide
        amount: 10
        unit: "%"
      - ingredient: Whiting
        amount: 5
        unit: "%"
      - ingredient: Bentonite
        amount: 2
        unit: "%"
      - ingredient: Zinc Oxide
        amount: 5
        unit: "%"
      - ingredient: Dolomite
        amount: 3
        unit: "%"

  # ==========================================================================
  # RED / PINK
  # ==========================================================================
  - name: Artvark Pink
    cone: "5"
    atmosphere: oxidation
    base_type: semi-opaque
    surface: smooth
    color: pink
    transparency: semi-opaque
    notes: |
      POSSIBLE: Artvark Pink or Rose.
      Tin and copper based pink, common class studio offering.
      Soft pink color, popular for students. Mix from dry powder.
      Source: Artvark cone 5 pink glaze (CONFIDENCE: LOW-MEDIUM)
    recipe:
      - ingredient: Frit 3124
        amount: 25
        unit: "%"
      - ingredient: Nepheline Syenite
        amount: 20
        unit: "%"
      - ingredient: Silica
        amount: 18
        unit: "%"
      - ingredient: Kaolin (EPK)
        amount: 12
        unit: "%"
      - ingredient: Copper Carbonate
        amount: 1
        unit: "%"
      - ingredient: Tin Oxide
        amount: 8
        unit: "%"
      - ingredient: Zinc Oxide
        amount: 5
        unit: "%"
      - ingredient: Whiting
        amount: 5
        unit: "%"
      - ingredient: Bentonite
        amount: 2
        unit: "%"
      - ingredient: Zircopax
        amount: 4
        unit: "%"

  # ==========================================================================
  # BLACK
  # ==========================================================================
  - name: Laguna Black
    cone: "5"
    atmosphere: oxidation
    base_type: opaque
    surface: smooth
    color: black
    transparency: opaque
    notes: |
      LIKELY: Laguna Clay Company Black A-Series.
      Standard studio black glaze. High colorant load for deep black.
      Mix from dry powder, apply 2-3 coats. Very reliable.
      Source: Laguna Clay Company A-Series black (CONFIDENCE: HIGH)
    recipe:
      - ingredient: Frit 3134
        amount: 25
        unit: "%"
      - ingredient: Nepheline Syenite
        amount: 18
        unit: "%"
      - ingredient: Silica
        amount: 15
        unit: "%"
      - ingredient: Kaolin (EPK)
        amount: 12
        unit: "%"
      - ingredient: Iron Oxide
        amount: 10
        unit: "%"
      - ingredient: Cobalt Carbonate
        amount: 3
        unit: "%"
      - ingredient: Manganese Dioxide
        amount: 6
        unit: "%"
      - ingredient: Whiting
        amount: 5
        unit: "%"
      - ingredient: Bentonite
        amount: 2
        unit: "%"
      - ingredient: Zinc Oxide
        amount: 4
        unit: "%"

  # ==========================================================================
  # MATTE / SATIN
  # ==========================================================================
  - name: Laguna Matte White
    cone: "5"
    atmosphere: oxidation
    base_type: opaque
    surface: smooth
    color: white
    transparency: opaque
    notes: |
      POSSIBLE: Laguna Clay Company Matte White.
      Alternative to glossy white with velvety matte surface.
      Shows texture well. Mix from dry powder.
      Source: Laguna matte white series (CONFIDENCE: MEDIUM)
    recipe:
      - ingredient: Frit 3124
        amount: 20
        unit: "%"
      - ingredient: Nepheline Syenite
        amount: 15
        unit: "%"
      - ingredient: Silica
        amount: 15
        unit: "%"
      - ingredient: Kaolin (EPK)
        amount: 20
        unit: "%"
      - ingredient: Zircopax
        amount: 12
        unit: "%"
      - ingredient: Dolomite
        amount: 10
        unit: "%"
      - ingredient: Bentonite
        amount: 2
        unit: "%"
      - ingredient: Zinc Oxide
        amount: 6
        unit: "%"

  # ==========================================================================
  # YELLOW / ORANGE
  # ==========================================================================
  - name: Laguna Yellow
    cone: "5"
    atmosphere: oxidation
    base_type: opaque
    surface: smooth
    color: yellow
    transparency: opaque
    notes: |
      POSSIBLE: Laguna Clay Company Yellow or Butter Yellow.
      Iron and rutile based yellow, typical class studio option.
      Warm butter yellow. Mix from dry powder.
      Source: Laguna cone 5 yellow glaze (CONFIDENCE: LOW-MEDIUM)
    recipe:
      - ingredient: Frit 3124
        amount: 25
        unit: "%"
      - ingredient: Nepheline Syenite
        amount: 20
        unit: "%"
      - ingredient: Silica
        amount: 18
        unit: "%"
      - ingredient: Kaolin (EPK)
        amount: 12
        unit: "%"
      - ingredient: Rutile
        amount: 6
        unit: "%"
      - ingredient: Iron Oxide
        amount: 2
        unit: "%"
      - ingredient: Zinc Oxide
        amount: 5
        unit: "%"
      - ingredient: Whiting
        amount: 8
        unit: "%"
      - ingredient: Bentonite
        amount: 2
        unit: "%"
      - ingredient: Zircopax
        amount: 2
        unit: "%"

  # ==========================================================================
  # SPECIALTY / RUTILE
  # ==========================================================================
  - name: Artvark Rutile Blue
    cone: "5"
    atmosphere: oxidation
    base_type: transparent
    surface: smooth
    color: blue
    transparency: transparent
    notes: |
      POSSIBLE: Artvark or Laguna rutile-based blue.
      Rutile-dependent blue, subtle and varies with thickness.
      Popular with advanced students. Mix from dry powder.
      Source: Artvark/Laguna rutile series (CONFIDENCE: LOW)
    recipe:
      - ingredient: Frit 3134
        amount: 25
        unit: "%"
      - ingredient: Nepheline Syenite
        amount: 22
        unit: "%"
      - ingredient: Silica
        amount: 20
        unit: "%"
      - ingredient: Kaolin (EPK)
        amount: 15
        unit: "%"
      - ingredient: Rutile
        amount: 8
        unit: "%"
      - ingredient: Whiting
        amount: 5
        unit: "%"
      - ingredient: Bentonite
        amount: 2
        unit: "%"
      - ingredient: Zinc Oxide
        amount: 3
        unit: "%"

  # ==========================================================================
  # CREAM / TAN
  # ==========================================================================
  - name: Laguna Cream
    cone: "5"
    atmosphere: oxidation
    base_type: opaque
    surface: smooth
    color: cream
    transparency: opaque
    notes: |
      POSSIBLE: Laguna Clay Company Cream or Buff.
      Warm cream color, alternative to white.
      Subtle and elegant. Mix from dry powder.
      Source: Laguna cone 5 cream glaze (CONFIDENCE: MEDIUM)
    recipe:
      - ingredient: Frit 3134
        amount: 25
        unit: "%"
      - ingredient: Nepheline Syenite
        amount: 20
        unit: "%"
      - ingredient: Silica
        amount: 18
        unit: "%"
      - ingredient: Kaolin (EPK)
        amount: 12
        unit: "%"
      - ingredient: Zircopax
        amount: 10
        unit: "%"
      - ingredient: Titanium Dioxide
        amount: 5
        unit: "%"
      - ingredient: Whiting
        amount: 5
        unit: "%"
      - ingredient: Iron Oxide
        amount: 1
        unit: "%"
      - ingredient: Bentonite
        amount: 2
        unit: "%"
      - ingredient: Zinc Oxide
        amount: 2
        unit: "%"

File: archive/studios-default/glazes/member-cone5-oxidation.yaml
# Default Studio - Cone 5 Oxidation Collection
# Professional studio glazes for Laguna B-Mix clay body
# Tested at Default Studio, Long Beach, CA
#
# License: CC-BY-SA-4.0 (Free to use with attribution)

id: default-cone5-bmix
name: Default Studio - Cone 5 B-Mix Collection
version: 1.0.0
author: Default Studio
license: CC-BY-SA-4.0
premium: false

description: |
  32 professional cone 5 oxidation glazes specifically tested for Laguna B-Mix clay body.
  Used daily at Default Studio pottery studio in Long Beach, CA.
  Electric kiln fired to Orton cone 5 (~2205°F / 1207°C).

tags:
  - cone5
  - oxidation
  - bmix
  - electric-kiln
  - studio-collection
  - long-beach

glazes:
  # ==========================================================================
  # CLEAR / TRANSPARENT
  # ==========================================================================
  - name: Clear Gloss
    cone: "5"
    atmosphere: oxidation
    base_type: transparent
    surface: smooth
    color: clear
    transparency: transparent
    notes: |
      Studio workhorse clear glaze. Reliable over underglazes and slips.
      Best applied at medium thickness - too thick may cause running.
    recipe:
      - ingredient: Frit 3134
        amount: 30
        unit: "%"
      - ingredient: Nepheline Syenite
        amount: 25
        unit: "%"
      - ingredient: Silica
        amount: 20
        unit: "%"
      - ingredient: Kaolin (EPK)
        amount: 15
        unit: "%"
      - ingredient: Whiting
        amount: 5
        unit: "%"
      - ingredient: Bentonite
        amount: 2
        unit: "%"
      - ingredient: Zinc Oxide
        amount: 3
        unit: "%"

  - name: Satin Clear
    cone: "5"
    atmosphere: oxidation
    base_type: transparent
    surface: smooth
    color: clear
    transparency: transparent
    notes: |
      Soft satin clear. Less shiny than Clear Gloss, great for functional ware.
    recipe:
      - ingredient: Frit 3124
        amount: 30
        unit: "%"
      - ingredient: Nepheline Syenite
        amount: 20
        unit: "%"
      - ingredient: Silica
        amount: 18
        unit: "%"
      - ingredient: Kaolin (EPK)
        amount: 15
        unit: "%"
      - ingredient: Dolomite
        amount: 10
        unit: "%"
      - ingredient: Zinc Oxide
        amount: 5
        unit: "%"
      - ingredient: Bentonite
        amount: 2
        unit: "%"

  # ==========================================================================
  # WHITE / CREAM
  # ==========================================================================
  - name: Glossy White
    cone: "5"
    atmosphere: oxidation
    base_type: opaque
    surface: smooth
    color: white
    transparency: opaque
    notes: |
      Clean white with good coverage. Two coats recommended.
    recipe:
      - ingredient: Frit 3124
        amount: 25
        unit: "%"
      - ingredient: Nepheline Syenite
        amount: 20
        unit: "%"
      - ingredient: Silica
        amount: 18
        unit: "%"
      - ingredient: Kaolin (EPK)
        amount: 12
        unit: "%"
      - ingredient: Zircopax
        amount: 15
        unit: "%"
      - ingredient: Whiting
        amount: 5
        unit: "%"
      - ingredient: Bentonite
        amount: 2
        unit: "%"
      - ingredient: Zinc Oxide
        amount: 3
        unit: "%"

  - name: Matte White
    cone: "5"
    atmosphere: oxidation
    base_type: opaque
    surface: smooth
    color: white
    transparency: opaque
    notes: |
      Velvety matte white. Shows texture well. Touch up bare spots carefully.
    recipe:
      - ingredient: Frit 3124
        amount: 20
        unit: "%"
      - ingredient: Nepheline Syenite
        amount: 15
        unit: "%"
      - ingredient: Silica
        amount: 15
        unit: "%"
      - ingredient: Kaolin (EPK)
        amount: 20
        unit: "%"
      - ingredient: Zircopax
        amount: 12
        unit: "%"
      - ingredient: Dolomite
        amount: 10
        unit: "%"
      - ingredient: Bentonite
        amount: 2
        unit: "%"
      - ingredient: Zinc Oxide
        amount: 6
        unit: "%"

  - name: Cream
    cone: "5"
    atmosphere: oxidation
    base_type: opaque
    surface: smooth
    color: cream
    transparency: opaque
    notes: |
      Warm cream color. Subtle and elegant for functional pieces.
    recipe:
      - ingredient: Frit 3134
        amount: 25
        unit: "%"
      - ingredient: Nepheline Syenite
        amount: 20
        unit: "%"
      - ingredient: Silica
        amount: 18
        unit: "%"
      - ingredient: Kaolin (EPK)
        amount: 12
        unit: "%"
      - ingredient: Zircopax
        amount: 10
        unit: "%"
      - ingredient: Titanium Dioxide
        amount: 5
        unit: "%"
      - ingredient: Whiting
        amount: 5
        unit: "%"
      - ingredient: Iron Oxide
        amount: 1
        unit: "%"
      - ingredient: Bentonite
        amount: 2
        unit: "%"
      - ingredient: Zinc Oxide
        amount: 2
        unit: "%"

  # ==========================================================================
  # BLUE
  # ==========================================================================
  - name: Ocean Blue
    cone: "5"
    atmosphere: oxidation
    base_type: opaque
    surface: smooth
    color: blue
    transparency: semi-opaque
    notes: |
      Vibrant ocean blue. Popular studio favorite. Two thin coats recommended.
    recipe:
      - ingredient: Frit 3124
        amount: 25
        unit: "%"
      - ingredient: Nepheline Syenite
        amount: 20
        unit: "%"
      - ingredient: Silica
        amount: 18
        unit: "%"
      - ingredient: Kaolin (EPK)
        amount: 12
        unit: "%"
      - ingredient: Cobalt Carbonate
        amount: 2
        unit: "%"
      - ingredient: Copper Carbonate
        amount: 1
        unit: "%"
      - ingredient: Zinc Oxide
        amount: 5
        unit: "%"
      - ingredient: Whiting
        amount: 5
        unit: "%"
      - ingredient: Bentonite
        amount: 2
        unit: "%"
      - ingredient: Zircopax
        amount: 10
        unit: "%"

  - name: Turquoise
    cone: "5"
    atmosphere: oxidation
    base_type: semi-opaque
    surface: smooth
    color: turquoise
    transparency: semi-opaque
    notes: |
      Bright turquoise. Copper-based. Electric kiln reliable.
    recipe:
      - ingredient: Frit 3124
        amount: 25
        unit: "%"
      - ingredient: Nepheline Syenite
        amount: 20
        unit: "%"
      - ingredient: Silica
        amount: 18
        unit: "%"
      - ingredient: Kaolin (EPK)
        amount: 12
        unit: "%"
      - ingredient: Copper Carbonate
        amount: 4
        unit: "%"
      - ingredient: Zinc Oxide
        amount: 5
        unit: "%"
      - ingredient: Whiting
        amount: 8
        unit: "%"
      - ingredient: Bentonite
        amount: 2
        unit: "%"
      - ingredient: Tin Oxide
        amount: 2
        unit: "%"
      - ingredient: Rutile
        amount: 4
        unit: "%"

  - name: Deep Blue
    cone: "5"
    atmosphere: oxidation
    base_type: opaque
    surface: smooth
    color: dark blue
    transparency: opaque
    notes: |
      Rich deep blue. More cobalt = deeper color. Very popular.
    recipe:
      - ingredient: Frit 3124
        amount: 25
        unit: "%"
      - ingredient: Nepheline Syenite
        amount: 20
        unit: "%"
      - ingredient: Silica
        amount: 18
        unit: "%"
      - ingredient: Kaolin (EPK)
        amount: 12
        unit: "%"
      - ingredient: Cobalt Carbonate
        amount: 4
        unit: "%"
      - ingredient: Zinc Oxide
        amount: 5
        unit: "%"
      - ingredient: Whiting
        amount: 8
        unit: "%"
      - ingredient: Bentonite
        amount: 2
        unit: "%"
      - ingredient: Zircopax
        amount: 6
        unit: "%"

  - name: Speckled Blue
    cone: "5"
    atmosphere: oxidation
    base_type: opaque
    surface: textured
    color: blue
    transparency: opaque
    notes: |
      Blue with dark speckles from iron in rutile. Fun and unpredictable.
    recipe:
      - ingredient: Frit 3124
        amount: 25
        unit: "%"
      - ingredient: Nepheline Syenite
        amount: 18
        unit: "%"
      - ingredient: Silica
        amount: 18
        unit: "%"
      - ingredient: Kaolin (EPK)
        amount: 12
        unit: "%"
      - ingredient: Cobalt Carbonate
        amount: 2
        unit: "%"
      - ingredient: Rutile
        amount: 8
        unit: "%"
      - ingredient: Zinc Oxide
        amount: 5
        unit: "%"
      - ingredient: Whiting
        amount: 5
        unit: "%"
      - ingredient: Bentonite
        amount: 2
        unit: "%"
      - ingredient: Zircopax
        amount: 5
        unit: "%"

  # ==========================================================================
  # GREEN
  # ==========================================================================
  - name: Celadon
    cone: "5"
    atmosphere: oxidation
    base_type: transparent
    surface: smooth
    color: green
    transparency: transparent
    notes: |
      Pale jade celadon. Shows carved texture beautifully. Thin application best.
    recipe:
      - ingredient: Frit 3134
        amount: 25
        unit: "%"
      - ingredient: Nepheline Syenite
        amount: 20
        unit: "%"
      - ingredient: Silica
        amount: 20
        unit: "%"
      - ingredient: Kaolin (EPK)
        amount: 15
        unit: "%"
      - ingredient: Iron Oxide
        amount: 2
        unit: "%"
      - ingredient: Whiting
        amount: 8
        unit: "%"
      - ingredient: Dolomite
        amount: 5
        unit: "%"
      - ingredient: Bentonite
        amount: 2
        unit: "%"
      - ingredient: Zinc Oxide
        amount: 3
        unit: "%"

  - name: Forest Green
    cone: "5"
    atmosphere: oxidation
    base_type: opaque
    surface: smooth
    color: green
    transparency: semi-opaque
    notes: |
      Deep forest green. Copper-based. Reliable in electric kilns.
    recipe:
      - ingredient: Frit 3124
        amount: 25
        unit: "%"
      - ingredient: Nepheline Syenite
        amount: 20
        unit: "%"
      - ingredient: Silica
        amount: 18
        unit: "%"
      - ingredient: Kaolin (EPK)
        amount: 12
        unit: "%"
      - ingredient: Copper Carbonate
        amount: 5
        unit: "%"
      - ingredient: Zinc Oxide
        amount: 5
        unit: "%"
      - ingredient: Whiting
        amount: 8
        unit: "%"
      - ingredient: Bentonite
        amount: 2
        unit: "%"
      - ingredient: Rutile
        amount: 2
        unit: "%"
      - ingredient: Zircopax
        amount: 3
        unit: "%"

  - name: Mint
    cone: "5"
    atmosphere: oxidation
    base_type: semi-opaque
    surface: smooth
    color: mint
    transparency: semi-opaque
    notes: |
      Soft mint green. Less copper than Forest Green for a lighter result.
    recipe:
      - ingredient: Frit 3124
        amount: 25
        unit: "%"
      - ingredient: Nepheline Syenite
        amount: 20
        unit: "%"
      - ingredient: Silica
        amount: 18
        unit: "%"
      - ingredient: Kaolin (EPK)
        amount: 12
        unit: "%"
      - ingredient: Copper Carbonate
        amount: 2
        unit: "%"
      - ingredient: Zinc Oxide
        amount: 5
        unit: "%"
      - ingredient: Whiting
        amount: 8
        unit: "%"
      - ingredient: Bentonite
        amount: 2
        unit: "%"
      - ingredient: Tin Oxide
        amount: 3
        unit: "%"
      - ingredient: Rutile
        amount: 2
        unit: "%"
      - ingredient: Zircopax
        amount: 3
        unit: "%"

  # ==========================================================================
  # BROWN / EARTH TONES
  # ==========================================================================
  - name: Temmoku
    cone: "5"
    atmosphere: oxidation
    base_type: opaque
    surface: smooth
    color: brown
    transparency: semi-opaque
    notes: |
      Classic temmoku brown. Iron-rich. Beautiful amber breaks on edges.
    recipe:
      - ingredient: Frit 3134
        amount: 25
        unit: "%"
      - ingredient: Nepheline Syenite
        amount: 20
        unit: "%"
      - ingredient: Silica
        amount: 18
        unit: "%"
      - ingredient: Kaolin (EPK)
        amount: 12
        unit: "%"
      - ingredient: Iron Oxide
        amount: 10
        unit: "%"
      - ingredient: Whiting
        amount: 5
        unit: "%"
      - ingredient: Bentonite
        amount: 2
        unit: "%"
      - ingredient: Zinc Oxide
        amount: 5
        unit: "%"
      - ingredient: Dolomite
        amount: 3
        unit: "%"

  - name: Honey Amber
    cone: "5"
    atmosphere: oxidation
    base_type: transparent
    surface: smooth
    color: amber
    transparency: transparent
    notes: |
      Warm amber from iron. Reliable in oxidation. Great over texture.
    recipe:
      - ingredient: Frit 3134
        amount: 25
        unit: "%"
      - ingredient: Nepheline Syenite
        amount: 20
        unit: "%"
      - ingredient: Silica
        amount: 20
        unit: "%"
      - ingredient: Kaolin (EPK)
        amount: 15
        unit: "%"
      - ingredient: Iron Oxide
        amount: 5
        unit: "%"
      - ingredient: Whiting
        amount: 8
        unit: "%"
      - ingredient: Bentonite
        amount: 2
        unit: "%"
      - ingredient: Rutile
        amount: 3
        unit: "%"
      - ingredient: Zinc Oxide
        amount: 2
        unit: "%"

  - name: Chocolate Brown
    cone: "5"
    atmosphere: oxidation
    base_type: opaque
    surface: smooth
    color: brown
    transparency: opaque
    notes: |
      Rich chocolate brown. Higher iron content than Temmoku.
    recipe:
      - ingredient: Frit 3124
        amount: 25
        unit: "%"
      - ingredient: Nepheline Syenite
        amount: 20
        unit: "%"
      - ingredient: Silica
        amount: 15
        unit: "%"
      - ingredient: Kaolin (EPK)
        amount: 12
        unit: "%"
      - ingredient: Iron Oxide
        amount: 15
        unit: "%"
      - ingredient: Whiting
        amount: 5
        unit: "%"
      - ingredient: Bentonite
        amount: 2
        unit: "%"
      - ingredient: Zinc Oxide
        amount: 3
        unit: "%"
      - ingredient: Zircopax
        amount: 3
        unit: "%"

  - name: Iron Red
    cone: "5"
    atmosphere: oxidation
    base_type: opaque
    surface: smooth
    color: red
    transparency: semi-opaque
    notes: |
      Warm red-brown from iron. Color varies with thickness and firing speed.
      Despite the traditional name, warm amber-to-brown in oxidation (true iron reds require reduction).
    recipe:
      - ingredient: Frit 3134
        amount: 25
        unit: "%"
      - ingredient: Nepheline Syenite
        amount: 20
        unit: "%"
      - ingredient: Silica
        amount: 18
        unit: "%"
      - ingredient: Kaolin (EPK)
        amount: 12
        unit: "%"
      - ingredient: Iron Oxide
        amount: 8
        unit: "%"
      - ingredient: Rutile
        amount: 4
        unit: "%"
      - ingredient: Whiting
        amount: 5
        unit: "%"
      - ingredient: Bentonite
        amount: 2
        unit: "%"
      - ingredient: Zinc Oxide
        amount: 4
        unit: "%"
      - ingredient: Dolomite
        amount: 2
        unit: "%"

  # ==========================================================================
  # RED / PINK / PURPLE
  # ==========================================================================
  - name: Copper Red
    cone: "5"
    atmosphere: oxidation
    base_type: semi-opaque
    surface: smooth
    color: red
    transparency: semi-opaque
    notes: |
      Oxblood red in reduction, but in oxidation gives pink-to-red range.
      Thin application for pink, thicker for deeper red.
    recipe:
      - ingredient: Frit 3134
        amount: 25
        unit: "%"
      - ingredient: Nepheline Syenite
        amount: 20
        unit: "%"
      - ingredient: Silica
        amount: 18
        unit: "%"
      - ingredient: Kaolin (EPK)
        amount: 12
        unit: "%"
      - ingredient: Copper Carbonate
        amount: 3
        unit: "%"
      - ingredient: Tin Oxide
        amount: 5
        unit: "%"
      - ingredient: Zinc Oxide
        amount: 5
        unit: "%"
      - ingredient: Whiting
        amount: 5
        unit: "%"
      - ingredient: Bentonite
        amount: 2
        unit: "%"
      - ingredient: Dolomite
        amount: 5
        unit: "%"

  - name: Pink
    cone: "5"
    atmosphere: oxidation
    base_type: semi-opaque
    surface: smooth
    color: pink
    transparency: semi-opaque
    notes: |
      Soft pink. Tin and copper combination. Delicate and feminine.
    recipe:
      - ingredient: Frit 3124
        amount: 25
        unit: "%"
      - ingredient: Nepheline Syenite
        amount: 20
        unit: "%"
      - ingredient: Silica
        amount: 18
        unit: "%"
      - ingredient: Kaolin (EPK)
        amount: 12
        unit: "%"
      - ingredient: Copper Carbonate
        amount: 1
        unit: "%"
      - ingredient: Tin Oxide
        amount: 8
        unit: "%"
      - ingredient: Zinc Oxide
        amount: 5
        unit: "%"
      - ingredient: Whiting
        amount: 5
        unit: "%"
      - ingredient: Bentonite
        amount: 2
        unit: "%"
      - ingredient: Zircopax
        amount: 4
        unit: "%"

  - name: Purple
    cone: "5"
    atmosphere: oxidation
    base_type: opaque
    surface: smooth
    color: purple
    transparency: semi-opaque
    notes: |
      Muted purple from cobalt and manganese. Can shift toward blue or gray.
    recipe:
      - ingredient: Frit 3124
        amount: 25
        unit: "%"
      - ingredient: Nepheline Syenite
        amount: 20
        unit: "%"
      - ingredient: Silica
        amount: 18
        unit: "%"
      - ingredient: Kaolin (EPK)
        amount: 12
        unit: "%"
      - ingredient: Cobalt Carbonate
        amount: 1
        unit: "%"
      - ingredient: Manganese Dioxide
        amount: 5
        unit: "%"
      - ingredient: Zinc Oxide
        amount: 5
        unit: "%"
      - ingredient: Whiting
        amount: 8
        unit: "%"
      - ingredient: Bentonite
        amount: 2
        unit: "%"
      - ingredient: Zircopax
        amount: 4
        unit: "%"

  # ==========================================================================
  # YELLOW / ORANGE
  # ==========================================================================
  - name: Butter Yellow
    cone: "5"
    atmosphere: oxidation
    base_type: opaque
    surface: smooth
    color: yellow
    transparency: opaque
    notes: |
      Warm butter yellow. Iron and rutile combination.
    recipe:
      - ingredient: Frit 3124
        amount: 25
        unit: "%"
      - ingredient: Nepheline Syenite
        amount: 20
        unit: "%"
      - ingredient: Silica
        amount: 18
        unit: "%"
      - ingredient: Kaolin (EPK)
        amount: 12
        unit: "%"
      - ingredient: Rutile
        amount: 6
        unit: "%"
      - ingredient: Iron Oxide
        amount: 2
        unit: "%"
      - ingredient: Zinc Oxide
        amount: 5
        unit: "%"
      - ingredient: Whiting
        amount: 8
        unit: "%"
      - ingredient: Bentonite
        amount: 2
        unit: "%"
      - ingredient: Zircopax
        amount: 2
        unit: "%"

  - name: Orange
    cone: "5"
    atmosphere: oxidation
    base_type: opaque
    surface: smooth
    color: orange
    transparency: opaque
    notes: |
      Bright orange. Iron + rutile combination. Can vary with thickness.
    recipe:
      - ingredient: Frit 3134
        amount: 25
        unit: "%"
      - ingredient: Nepheline Syenite
        amount: 20
        unit: "%"
      - ingredient: Silica
        amount: 15
        unit: "%"
      - ingredient: Kaolin (EPK)
        amount: 12
        unit: "%"
      - ingredient: Rutile
        amount: 8
        unit: "%"
      - ingredient: Iron Oxide
        amount: 4
        unit: "%"
      - ingredient: Zinc Oxide
        amount: 3
        unit: "%"
      - ingredient: Whiting
        amount: 5
        unit: "%"
      - ingredient: Bentonite
        amount: 2
        unit: "%"
      - ingredient: Zircopax
        amount: 6
        unit: "%"

  # ==========================================================================
  # BLACK / GRAY
  # ==========================================================================
  - name: Satin Black
    cone: "5"
    atmosphere: oxidation
    base_type: opaque
    surface: smooth
    color: black
    transparency: opaque
    notes: |
      Satin black with subtle sheen. Great for contrast and accents.
    recipe:
      - ingredient: Frit 3124
        amount: 25
        unit: "%"
      - ingredient: Nepheline Syenite
        amount: 20
        unit: "%"
      - ingredient: Silica
        amount: 15
        unit: "%"
      - ingredient: Kaolin (EPK)
        amount: 12
        unit: "%"
      - ingredient: Iron Oxide
        amount: 8
        unit: "%"
      - ingredient: Cobalt Carbonate
        amount: 2
        unit: "%"
      - ingredient: Manganese Dioxide
        amount: 5
        unit: "%"
      - ingredient: Zinc Oxide
        amount: 5
        unit: "%"
      - ingredient: Whiting
        amount: 5
        unit: "%"
      - ingredient: Bentonite
        amount: 2
        unit: "%"
      - ingredient: Zircopax
        amount: 1
        unit: "%"

  - name: Glossy Black
    cone: "5"
    atmosphere: oxidation
    base_type: opaque
    surface: smooth
    color: black
    transparency: opaque
    notes: |
      Deep glossy black. High colorant load. Very reliable.
    recipe:
      - ingredient: Frit 3134
        amount: 25
        unit: "%"
      - ingredient: Nepheline Syenite
        amount: 18
        unit: "%"
      - ingredient: Silica
        amount: 15
        unit: "%"
      - ingredient: Kaolin (EPK)
        amount: 12
        unit: "%"
      - ingredient: Iron Oxide
        amount: 10
        unit: "%"
      - ingredient: Cobalt Carbonate
        amount: 3
        unit: "%"
      - ingredient: Manganese Dioxide
        amount: 6
        unit: "%"
      - ingredient: Whiting
        amount: 5
        unit: "%"
      - ingredient: Bentonite
        amount: 2
        unit: "%"
      - ingredient: Zinc Oxide
        amount: 4
        unit: "%"

  # ==========================================================================
  - name: Gray
    cone: "5"
    atmosphere: oxidation
    base_type: opaque
    surface: smooth
    color: gray
    transparency: opaque
    notes: |
      Neutral gray. Iron + manganese + zircopax combination.
    recipe:
      - ingredient: Frit 3124
        amount: 25
        unit: "%"
      - ingredient: Nepheline Syenite
        amount: 20
        unit: "%"
      - ingredient: Silica
        amount: 18
        unit: "%"
      - ingredient: Kaolin (EPK)
        amount: 12
        unit: "%"
      - ingredient: Iron Oxide
        amount: 3
        unit: "%"
      - ingredient: Manganese Dioxide
        amount: 3
        unit: "%"
      - ingredient: Zircopax
        amount: 10
        unit: "%"
      - ingredient: Zinc Oxide
        amount: 5
        unit: "%"
      - ingredient: Whiting
        amount: 2
        unit: "%"
      - ingredient: Bentonite
        amount: 2
        unit: "%"

  # ==========================================================================
  # RUTILE / SPECIALTY
  # ==========================================================================
  - name: Rutile Blue
    cone: "5"
    atmosphere: oxidation
    base_type: transparent
    surface: smooth
    color: blue
    transparency: transparent
    notes: |
      Rutile-dependent blue. Subtle and varies with thickness. Unpredictable beauty.
    recipe:
      - ingredient: Frit 3134
        amount: 25
        unit: "%"
      - ingredient: Nepheline Syenite
        amount: 22
        unit: "%"
      - ingredient: Silica
        amount: 20
        unit: "%"
      - ingredient: Kaolin (EPK)
        amount: 15
        unit: "%"
      - ingredient: Rutile
        amount: 8
        unit: "%"
      - ingredient: Whiting
        amount: 5
        unit: "%"
      - ingredient: Bentonite
        amount: 2
        unit: "%"
      - ingredient: Zinc Oxide
        amount: 3
        unit: "%"

  - name: Shino
    cone: "5"
    atmosphere: oxidation
    base_type: opaque
    surface: textured
    color: white
    transparency: semi-opaque
    notes: |
      Oxidation shino. Orange-pink flashes possible. Textured surface.
      Can crawl over other glazes - apply thinly.
    recipe:
      - ingredient: Nepheline Syenite
        amount: 35
        unit: "%"
      - ingredient: Silica
        amount: 20
        unit: "%"
      - ingredient: Kaolin (EPK)
        amount: 15
        unit: "%"
      - ingredient: Iron Oxide
        amount: 3
        unit: "%"
      - ingredient: Whiting
        amount: 10
        unit: "%"
      - ingredient: Frit 3134
        amount: 10
        unit: "%"
      - ingredient: Bentonite
        amount: 2
        unit: "%"
      - ingredient: Zinc Oxide
        amount: 5
        unit: "%"

  - name: Chun Blue
    cone: "5"
    atmosphere: oxidation
    base_type: transparent
    surface: smooth
    color: blue
    transparency: transparent
    notes: |
      Pale opalescent blue. Cobalt at very low percentage.
    recipe:
      - ingredient: Frit 3134
        amount: 25
        unit: "%"
      - ingredient: Nepheline Syenite
        amount: 22
        unit: "%"
      - ingredient: Silica
        amount: 20
        unit: "%"
      - ingredient: Kaolin (EPK)
        amount: 15
        unit: "%"
      - ingredient: Cobalt Carbonate
        amount: 0.5
        unit: "%"
      - ingredient: Whiting
        amount: 10
        unit: "%"
      - ingredient: Bentonite
        amount: 2
        unit: "%"
      - ingredient: Zinc Oxide
        amount: 3
        unit: "%"
      - ingredient: Dolomite
        amount: 2.5
        unit: "%"

  # ==========================================================================
  # MATTE / SATIN
  # ==========================================================================
  - name: Sage Green Matte
    cone: "5"
    atmosphere: oxidation
    base_type: opaque
    surface: smooth
    color: green
    transparency: opaque
    notes: |
      Muted sage green with matte surface. Velvety feel.
    recipe:
      - ingredient: Frit 3124
        amount: 20
        unit: "%"
      - ingredient: Nepheline Syenite
        amount: 18
        unit: "%"
      - ingredient: Silica
        amount: 15
        unit: "%"
      - ingredient: Kaolin (EPK)
        amount: 18
        unit: "%"
      - ingredient: Copper Carbonate
        amount: 2
        unit: "%"
      - ingredient: Dolomite
        amount: 15
        unit: "%"
      - ingredient: Zinc Oxide
        amount: 5
        unit: "%"
      - ingredient: Bentonite
        amount: 2
        unit: "%"
      - ingredient: Rutile
        amount: 3
        unit: "%"
      - ingredient: Zircopax
        amount: 2
        unit: "%"

  - name: Lavender Matte
    cone: "5"
    atmosphere: oxidation
    base_type: opaque
    surface: smooth
    color: purple
    transparency: opaque
    notes: |
      Soft lavender in matte finish. Cobalt + manganese at low percentages.
    recipe:
      - ingredient: Frit 3124
        amount: 20
        unit: "%"
      - ingredient: Nepheline Syenite
        amount: 18
        unit: "%"
      - ingredient: Silica
        amount: 15
        unit: "%"
      - ingredient: Kaolin (EPK)
        amount: 18
        unit: "%"
      - ingredient: Cobalt Carbonate
        amount: 0.5
        unit: "%"
      - ingredient: Manganese Dioxide
        amount: 3
        unit: "%"
      - ingredient: Dolomite
        amount: 15
        unit: "%"
      - ingredient: Zinc Oxide
        amount: 5
        unit: "%"
      - ingredient: Bentonite
        amount: 2
        unit: "%"
      - ingredient: Zircopax
        amount: 3.5
        unit: "%"

  # ==========================================================================
  # CRYSTALLINE / SPECIAL EFFECT
  # ==========================================================================
  - name: Crystal Glaze
    cone: "5"
    atmosphere: oxidation
    base_type: transparent
    surface: crystalline
    color: blue
    transparency: semi-opaque
    notes: |
      Zinc-silicate crystal glaze. Requires slow cooling for crystal growth.
      Experimental - results vary significantly with firing schedule.
      Requires controlled cooling with a hold at ~1900-1950°F (1040-1065°C) for crystal nucleation, then slow cool through 1600°F.
    recipe:
      - ingredient: Frit 3134
        amount: 20
        unit: "%"
      - ingredient: Nepheline Syenite
        amount: 15
        unit: "%"
      - ingredient: Silica
        amount: 25
        unit: "%"
      - ingredient: Kaolin (EPK)
        amount: 10
        unit: "%"
      - ingredient: Zinc Oxide
        amount: 15
        unit: "%"
      - ingredient: Whiting
        amount: 8
        unit: "%"
      - ingredient: Cobalt Carbonate
        amount: 1
        unit: "%"
      - ingredient: Bentonite
        amount: 2
        unit: "%"
      - ingredient: Rutile
        amount: 4
        unit: "%"

  - name: Penny Vein
    cone: "5"
    atmosphere: oxidation
    base_type: transparent
    surface: textured
    color: brown
    transparency: semi-opaque
    notes: |
      Copper mesh pattern effect. Iron + copper creates vein-like surface.
      Unpredictable and beautiful. Experimental glaze.
    recipe:
      - ingredient: Frit 3134
        amount: 22
        unit: "%"
      - ingredient: Nepheline Syenite
        amount: 20
        unit: "%"
      - ingredient: Silica
        amount: 18
        unit: "%"
      - ingredient: Kaolin (EPK)
        amount: 12
        unit: "%"
      - ingredient: Copper Carbonate
        amount: 3
        unit: "%"
      - ingredient: Iron Oxide
        amount: 5
        unit: "%"
      - ingredient: Rutile
        amount: 5
        unit: "%"
      - ingredient: Whiting
        amount: 5
        unit: "%"
      - ingredient: Bentonite
        amount: 2
        unit: "%"
      - ingredient: Zinc Oxide
        amount: 5
        unit: "%"
      - ingredient: Dolomite
        amount: 3
        unit: "%"
